Repository: bugv/pdm-report

File: table/50mev_summary.csv
Al2CuO4,Al2O3,CuO,1273, @huang2014ReductionBehaviors,63,Stable at 0 K, @SGTE_LB
CeVO4,Ce2O3,V2O5,1373, @panchal2011ZirconMonazite,77,Stable at 0 K, @navrotsky2015ThermodynamicsSolid
CuWO4,CuO,WO3,973, @li2008NanosizedCopper,74,Stable at synthesis conditions,
Eu2CuO4,Eu2O3,CuO,1373, @salame2014IBLCEffect,212,Stable at 0 K, @kisiel2004PhaseRelations 
Eu2Ti2O7,Eu2O3,TiO2,1273, @garbout2016RelationshipStructural,70,Stable at 0 K, @navrotsky2015ThermodynamicsSolid
EuAlO3,Eu2O3,Al2O3,1773, @kuro2017XrayInduced,111,"Stable at synthesis conditions, unstable at 0 K", @navrotsky2015ThermodynamicsSolid
EuFeO3,Eu2O3,Fe2O3,1373, @ju2011SolGel,149,"Stable at synthesis conditions, unstable at 0 K", @navrotsky2015ThermodynamicsSolid
Fe12PbO19,Fe2O3,PbO,1223, @palomares-sanchez2005UseRietveld,91,"Stable at synthesis conditions, unstable at 0 K", @diop2010ExperimentalInvestigations
Fe2NiO4,Fe2O3,NiO,1273, @du2012InfluenceV2O5,82,Stable at 0 K, @SGTE_LB
Gd2Zr2O7,Gd2O3,ZrO2,1873, @li2013MultilayeredYSZ,273,Stable at 0 K, @navrotsky2015ThermodynamicsSolid
Gd3Fe5O12,Gd2O3,Fe2O3,1573, @wu2001PhaseTransformation,1963,Stable at 0 K, @navrotsky2015ThermodynamicsSolid
In2(WO4)3,In2O3,WO3,1273, @kobayashi1998QuantitativeDemonstration,56,"Stable at synthesis conditions, unstable at 0 K", @steiner2014ThermochemistryChemical
La2Hf2O7,La2O3,HfO2,1523, @eagleman2012LuminescenceStudy,448,Stable at 0 K, @bajenova2023ExperimentalDetermination
La2PdO4,La2O3,PdO,1150, @jacob2002SystemLaPdO,55,Stable at 0 K, @jacob2002SystemLaPdO
Lu3Fe5O12,Lu2O3,Fe2O3,1473, @manimuthu2015ObservationDirect,60,"Stable at synthesis conditions, unstable at 0 K", @navrotsky2015ThermodynamicsSolid
Mn2NiO4,Mn2O3,NiO,1123, @ryu2009HighlyDense,343,"Stable at synthesis conditions, unstable at 0 K", @navrotsky1968ThermodynamicsFormation
Nd2NiO4,Nd2O3,NiO,1213, @castro1995PhaseTransitions,70,Stable at synthesis conditions, 
Sc2Cu2O5,Sc2O3,CuO,1673, @kakehi2003PropertiesCopperscandium,61,"Stable at synthesis conditions, unstable at 0 K", @kopyto1996GibbsFree
SnWO4,SnO,WO3,873, @cho2009PhotophysicalPhotoelectrochemical,52,NA,
Ta2CuO6,Ta2O5,CuO,1073, @li2015ElectricalProperties,71,Stable at synthesis conditions, 
VCuO3,V2O5,Cu2O,923, @kamiya1998LithiumInsertion,94,NA,
Zr(WO4)2,ZrO2,WO3,1453, @ernst1998PhononDensity,60,"Stable at synthesis conditions, unstable at 0 K",  @reznitskii2002EnthalpiesFormation

File: table/gasless_20meV_nice.csv
 1/2  Fe2O3 +  1/2  Al2O3,-> AlFeO3,1623,58,0.062,40,-42, @majzlan2002ThermodynamicsCrystal
 7/9  Ca2SiO4 +  2/9  CaO,-> Ca3SiO5,1273,-1134,-0.184,-1080,-900, @SGTE_LB
 3/8  TiO2 +  5/8  Fe2O3,-> TiFe2O5,1173,4,0.020,-2,-19, @ren2013SolidState
 11/13  V2Cu2O7 +  2/13  CuO,-> V2Cu3O8,393,-15,,,, @aiswarya2025CalorimetricInvestigation
 2/5  PbO +  3/5  ZrO2,-> ZrPbO3,1073,1,,,, @rane2001EnthalpiesFormation
 2/7  NiO +  5/7  La2O3,-> La2NiO4,1423,-1021,-0.206,-958,-728, @SGTE_LB
 3/7  TiO2 +  4/7  ZnO,-> TiZn2O4,1223,-1554,-0.358,-1447,-1116, @SGTE_LB
 3/8  La2Pd2O5 +  5/8  La2O3,-> La4PdO7,1475,-25,0.000,-25,-25, @jacob2002SystematicTrends
 11/13  V2Zn2O7 +  2/13  ZnO,-> V2Zn3O8,1373,-288,,-264,, @aiswarya2025CalorimetricInvestigation
 2/17  CoO +  5/17  La2O3 +  10/17  LaCoO3,-> La4Co3O10,1423,-1994,,,, @SGTE_LB
 1/9  FeO +  11/18  U3O8 +  5/18  Fe2O3,-> UFeO4,1223,-12,,,, @labroche2000ContributionThermodynamic
 3/7  Ag2O +  4/7  WO3,-> Ag2WO4,973,-636,-0.212,-573,-430, @SGTE_LB
 4/9  CuO +  5/9  Y2O3,-> Y2Cu2O5,1223,-1228,,,, @navrotsky2015ThermodynamicsSolid
 2/3  MoO3 +  1/3  CuO,-> CuMoO4,923,-628,-0.236,-557,-410, @SGTE_LB
